Repository: bubaizhanshen/biochar-adsorption-benchmark-minimal

# Endpoint-aligned evaluation of biochar adsorption models

This repository contains the data, identity registries, analysis code, staged-retention rule specification, and numerical outputs used to evaluate biochar adsorption models at the material, study-block, and candidate-panel levels. Manuscript files, figures, and figure-generation code are intentionally excluded.

## Evaluation targets

The analysis separates four questions that require different test units:

1. **Biochar holdout:** predict all eligible records for one reported material group after excluding that group from training.
2. **Study-block holdout:** predict all eligible records from one reconstructed study block after excluding that block from training.
3. **Candidate-panel holdout:** remove a complete candidate panel jointly and compare candidates only under exactly matched recorded conditions.
4. **Staged retention:** measure a fixed candidate panel at one or two pilot conditions, then quantify best-observed-candidate retention, regret, and avoided candidate-condition cells.

The first two targets assess response prediction under different distribution shifts. The third assesses relative candidate ordering. The fourth is a model-free retrospective comparator for follow-up testing, not a zero-shot prediction task.

## Current numerical results

- Median material-balanced predictive Q2 under biochar holdout was 0.693 across 10 tasks.
- Median study-balanced predictive Q2 under study-block holdout was 0.237 across six eligible tasks.
- Under identical study-block weighting, median predictive Q2 was 0.492 for biochar holdout and 0.237 for study-block holdout; 5 of 6 task-level differences were negative.
- Across 10 primary candidate panels, task-balanced median raw Q2 was 0.592 for full models and 0.663 for condition-only models; median pairwise accuracy was 0.596.
- One panel met the Holm-adjusted coherent-permutation threshold for ordering, three panels had positive material-contrast Q2 intervals, and no panel met both criteria.
- The two-condition retention rule retained a best observed candidate at 57 of 59 nonpilot conditions and avoided 21.1% of pooled candidate-condition cells.
- A one-boundary comparator retained a best observed candidate at 93.8% of nonpilot conditions and avoided 35.5% of pooled candidate-condition cells.

Candidate-label permutations apply one mapping consistently across every condition in a panel. Exact tests are enumerated when feasible; otherwise 100,000 Monte Carlo permutations are used. Exact-test resolution depends on candidate count, so pairwise accuracy remains the primary ordering effect size.

## Repository layout

```text
.
├── data/
│   ├── benchmark/                    # three released adsorption tables
│   ├── external_panels/              # screening registry and panel responses
│   ├── protocols/                    # staged-retention rule specification
│   └── registries/                   # source-linked material-group audit
├── code/                              # analysis and verification scripts
└── results/
    ├── holdout/
    │   ├── biochar/
    │   ├── study_block/
    │   ├── common_weighting/

# Archived candidate-panel data

This directory contains the documented screen and directly tabulated panel data used for the retrospective staged-retention analysis.

## Screening flow

- Registry records screened: 63
- Included records: 6
- Sensitivity-only records: 1
- Excluded records: 56
- Included primary panels: 14
- Directly tabulated candidate-condition responses: 488

The 63 records are screening records, not 63 studies used in the analysis. Six records supplied the primary panels. The search was targeted and does not define a probability sample of the biochar literature.

## Eligibility

A primary panel required:

- at least three fixed physical candidate materials;
- at least three shared condition strata;
- the same candidate set in every retained stratum;
- one directly tabulated response per candidate and stratum after documented replicate aggregation;
- sufficient condition metadata to order the strata and select the two boundary conditions;
- no response reconstructed only from a fitted curve, bar-height estimate, or model output.

The two boundary conditions were selected from the complete shared-condition grid. All candidates were measured at both boundaries. A candidate was retained if it ranked in the upper half at either boundary, with the half-panel size rounded upward and cutoff ties retained.

## Files

- `screening_registry.csv`: record-level screening decisions and exclusion reasons.
- `panel_audit.csv`: panel-level eligibility and provenance audit.
- `panel_responses.csv`: 488 directly tabulated candidate-condition responses used by the primary staged-retention evaluation.

Article and repository identifiers are retained in the CSV files for source verification. Environmental relevance was not used as an inclusion criterion for this retrospective structural evaluation.

File: data/external_panels/panel_responses.csv (part 1 of 4)
study_id,doi,panel_id,pollutant,candidate_id,stratum_id,response,response_sd,response_unit_reported,condition_1_name,condition_1_value,condition_2_name,condition_2_value,condition_3_name,condition_3_value,response_type,evidence_tier,source_location,design_replicates,candidate_unit
Vasconcelos2025,10.1016/j.jiec.2024.10.004,Vasconcelos2025_MB_concentration,Methylene blue,B,C0=20,11.09,0.15,q_e mg g^-1,initial_concentration_mg_L,20.0,,,,,direct_tabulated_experimental,postfreeze_locked_primary,Main article Table 2,3.0,fixed_physical_material
Vasconcelos2025,10.1016/j.jiec.2024.10.004,Vasconcelos2025_MB_concentration,Methylene blue,AB,C0=20,19.8,0.71,q_e mg g^-1,initial_concentration_mg_L,20.0,,,,,direct_tabulated_experimental,postfreeze_locked_primary,Main article Table 2,3.0,fixed_physical_material
Vasconcelos2025,10.1016/j.jiec.2024.10.004,Vasconcelos2025_MB_concentration,Methylene blue,CB,C0=20,18.79,0.03,q_e mg g^-1,initial_concentration_mg_L,20.0,,,,,direct_tabulated_experimental,postfreeze_locked_primary,Main article Table 2,3.0,fixed_physical_material
Vasconcelos2025,10.1016/j.jiec.2024.10.004,Vasconcelos2025_MB_concentration,Methylene blue,B,C0=30,14.59,0.03,q_e mg g^-1,initial_concentration_mg_L,30.0,,,,,direct_tabulated_experimental,postfreeze_locked_primary,Main article Table 2,3.0,fixed_physical_material
Vasconcelos2025,10.1016/j.jiec.2024.10.004,Vasconcelos2025_MB_concentration,Methylene blue,AB,C0=30,28.29,0.22,q_e mg g^-1,initial_concentration_mg_L,30.0,,,,,direct_tabulated_experimental,postfreeze_locked_primary,Main article Table 2,3.0,fixed_physical_material
Vasconcelos2025,10.1016/j.jiec.2024.10.004,Vasconcelos2025_MB_concentration,Methylene blue,CB,C0=30,28.69,0.03,q_e mg g^-1,initial_concentration_mg_L,30.0,,,,,direct_tabulated_experimental,postfreeze_locked_primary,Main article Table 2,3.0,fixed_physical_material
Vasconcelos2025,10.1016/j.jiec.2024.10.004,Vasconcelos2025_MB_concentration,Methylene blue,B,C0=40,10.88,0.09,q_e mg g^-1,initial_concentration_mg_L,40.0,,,,,direct_tabulated_experimental,postfreeze_locked_primary,Main article Table 2,3.0,fixed_physical_material
Vasconcelos2025,10.1016/j.jiec.2024.10.004,Vasconcelos2025_MB_concentration,Methylene blue,AB,C0=40,35.1,0.11,q_e mg g^-1,initial_concentration_mg_L,40.0,,,,,direct_tabulated_experimental,postfreeze_locked_primary,Main article Table 2,3.0,fixed_physical_material
Vasconcelos2025,10.1016/j.jiec.2024.10.004,Vasconcelos2025_MB_concentration,Methylene blue,CB,C0=40,31.47,0.04,q_e mg g^-1,initial_concentration_mg_L,40.0,,,,,direct_tabulated_experimental,postfreeze_locked_primary,Main article Table 2,3.0,fixed_physical_material
Vasconcelos2025,10.1016/j.jiec.2024.10.004,Vasconcelos2025_17bE2_concentration,17beta-estradiol,B,C0=10,5.66,0.03,q_e mg g^-1,initial_concentration_mg_L,10.0,,,,,direct_tabulated_experimental,postfreeze_locked_primary,Main article Table 2,3.0,fixed_physical_material
Vasconcelos2025,10.1016/j.jiec.2024.10.004,Vasconcelos2025_17bE2_concentration,17beta-estradiol,AB,C0=10,8.51,0.19,q_e mg g^-1,initial_concentration_mg_L,10.0,,,,,direct_tabulated_experimental,postfreeze_locked_primary,Main article Table 2,3.0,fixed_physical_material
Vasconcelos2025,10.1016/j.jiec.2024.10.004,Vasconcelos2025_17bE2_concentration,17beta-estradiol,CB,C0=10,5.21,0.11,q_e mg g^-1,initial_concentration_mg_L,10.0,,,,,direct_tabulated_experimental,postfreeze_locked_primary,Main article Table 2,3.0,fixed_physical_material
Vasconcelos2025,10.1016/j.jiec.2024.10.004,Vasconcelos2025_17bE2_concentration,17beta-estradiol,B,C0=15,8.07,0.69,q_e mg g^-1,initial_concentration_mg_L,15.0,,,,,direct_tabulated_experimental,postfreeze_locked_primary,Main article Table 2,3.0,fixed_physical_material
Vasconcelos2025,10.1016/j.jiec.2024.10.004,Vasconcelos2025_17bE2_concentration,17beta-estradiol,AB,C0=15,12.19,1.15,q_e mg g^-1,initial_concentration_mg_L,15.0,,,,,direct_tabulated_experimental,postfreeze_locked_primary,Main article Table 2,3.0,fixed_physical_material
Vasconcelos2025,10.1016/j.jiec.2024.10.004,Vasconcelos2025_17bE2_concentration,17beta-estradiol,CB,C0=15,7.55,0.05,q_e mg g^-1,initial_concentration_mg_L,15.0,,,,,direct_tabulated_experimental,postfreeze_locked_primary,Main article Table 2,3.0,fixed_physical_material
Vasconcelos2025,10.1016/j.jiec.2024.10.004,Vasconcelos2025_17bE2_concentration,17beta-estradiol,B,C0=20,13.59,0.29,q_e mg g^-1,initial_concentration_mg_L,20.0,,,,,direct_tabulated_experimental,postfreeze_locked_primary,Main article Table 2,3.0,fixed_physical_material
Vasconcelos2025,10.1016/j.jiec.2024.10.004,Vasconcelos2025_17bE2_concentration,17beta-estradiol,AB,C0=20,15.16,1.05,q_e mg g^-1,initial_concentration_mg_L,20.0,,,,,direct_tabulated_experimental,postfreeze_locked_primary,Main article Table 2,3.0,fixed_physical_material
Vasconcelos2025,10.1016/j.jiec.2024.10.004,Vasconcelos2025_17bE2_concentration,17beta-estradiol,CB,C0=20,13.34,0.13,q_e mg g^-1,initial_concentration_mg_L,20.0,,,,,direct_tabulated_experimental,postfreeze_locked_primary,Main article Table 2,3.0,fixed_physical_material
Wang2021,10.1098/rsos.201789,Wang2021_phosphate_kinetics,Phosphate,Al-BC,time=0.5,1.81,0.3,q_t mg g^-1,contact_time_h,0.5,,,,,direct_tabulated_experimental,postfreeze_locked_primary,"Dryad 10.5061/dryad.3xsj3txf4, raw kinetics worksheet",3.0,fixed_physical_material
Wang2021,10.1098/rsos.201789,Wang2021_phosphate_kinetics,Phosphate,Ca-BC,time=0.5,6.83,0.29,q_t mg g^-1,contact_time_h,0.5,,,,,direct_tabulated_experimental,postfreeze_locked_primary,"Dryad 10.5061/dryad.3xsj3txf4, raw kinetics worksheet",3.0,fixed_physical_material
Wang2021,10.1098/rsos.201789,Wang2021_phosphate_kinetics,Phosphate,Fe-BC,time=0.5,5.87,0.45,q_t mg g^-1,contact_time_h,0.5,,,,,direct_tabulated_experimental,postfreeze_locked_primary,"Dryad 10.5061/dryad.3xsj3txf4, raw kinetics worksheet",3.0,fixed_physical_material
Wang2021,10.1098/rsos.201789,Wang2021_phosphate_kinetics,Phosphate,La-BC,time=0.5,9.82,0.04,q_t mg g^-1,contact_time_h,0.5,,,,,direct_tabulated_experimental,postfreeze_locked_primary,"Dryad 10.5061/dryad.3xsj3txf4, raw kinetics worksheet",3.0,fixed_physical_material
Wang2021,10.1098/rsos.201789,Wang2021_phosphate_kinetics,Phosphate,Mg-BC,time=0.5,1.51,0.02,q_t mg g^-1,contact_time_h,0.5,,,,,direct_tabulated_experimental,postfreeze_locked_primary,"Dryad 10.5061/dryad.3xsj3txf4, raw kinetics worksheet",3.0,fixed_physical_material
Wang2021,10.1098/rsos.201789,Wang2021_phosphate_kinetics,Phosphate,Al-BC,time=1,2.34,0.43,q_t mg g^-1,contact_time_h,1.0,,,,,direct_tabulated_experimental,postfreeze_locked_primary,"Dryad 10.5061/dryad.3xsj3txf4, raw kinetics worksheet",3.0,fixed_physical_material
Wang2021,10.1098/rsos.201789,Wang2021_phosphate_kinetics,Phosphate,Ca-BC,time=1,7.1,0.08,q_t mg g^-1,contact_time_h,1.0,,,,,direct_tabulated_experimental,postfreeze_locked_primary,"Dryad 10.5061/dryad.3xsj3txf4, raw kinetics worksheet",3.0,fixed_physical_material
Wang2021,10.1098/rsos.201789,Wang2021_phosphate_kinetics,Phosphate,Fe-BC,time=1,6.09,0.32,q_t mg g^-1,contact_time_h,1.0,,,,,direct_tabulated_experimental,postfreeze_locked_primary,"Dryad 10.5061/dryad.3xsj3txf4, raw kinetics worksheet",3.0,fixed_physical_material
Wang2021,10.1098/rsos.201789,Wang2021_phosphate_kinetics,Phosphate,La-BC,time=1,9.87,0.02,q_t mg g^-1,contact_time_h,1.0,,,,,direct_tabulated_experimental,postfreeze_locked_primary,"Dryad 10.5061/dryad.3xsj3txf4, raw kinetics worksheet",3.0,fixed_physical_material
Wang2021,10.1098/rsos.201789,Wang2021_phosphate_kinetics,Phosphate,Mg-BC,time=1,1.98,0.04,q_t mg g^-1,contact_time_h,1.0,,,,,direct_tabulated_experimental,postfreeze_locked_primary,"Dryad 10.5061/dryad.3xsj3txf4, raw kinetics worksheet",3.0,fixed_physical_material
Wang2021,10.1098/rsos.201789,Wang2021_phosphate_kinetics,Phosphate,Al-BC,time=1.5,2.52,0.36,q_t mg g^-1,contact_time_h,1.5,,,,,direct_tabulated_experimental,postfreeze_locked_primary,"Dryad 10.5061/dryad.3xsj3txf4, raw kinetics worksheet",3.0,fixed_physical_material
Wang2021,10.1098/rsos.201789,Wang2021_phosphate_kinetics,Phosphate,Ca-BC,time=1.5,7.23,0.15,q_t mg g^-1,contact_time_h,1.5,,,,,direct_tabulated_experimental,postfreeze_locked_primary,"Dryad 10.5061/dryad.3xsj3txf4, raw kinetics worksheet",3.0,fixed_physical_material
Wang2021,10.1098/rsos.201789,Wang2021_phosphate_kinetics,Phosphate,Fe-BC,time=1.5,6.33,0.16,q_t mg g^-1,contact_time_h,1.5,,,,,direct_tabulated_experimental,postfreeze_locked_primary,"Dryad 10.5061/dryad.3xsj3txf4, raw kinetics worksheet",3.0,fixed_physical_material
Wang2021,10.1098/rsos.201789,Wang2021_phosphate_kinetics,Phosphate,La-BC,time=1.5,9.88,0.03,q_t mg g^-1,contact_time_h,1.5,,,,,direct_tabulated_experimental,postfreeze_locked_primary,"Dryad 10.5061/dryad.3xsj3txf4, raw kinetics worksheet",3.0,fixed_physical_material
Wang2021,10.1098/rsos.201789,Wang2021_phosphate_kinetics,Phosphate,Mg-BC,time=1.5,2.63,0.03,q_t mg g^-1,contact_time_h,1.5,,,,,direct_tabulated_experimental,postfreeze_locked_primary,"Dryad 10.5061/dryad.3xsj3txf4, raw kinetics worksheet",3.0,fixed_physical_material
Wang2021,10.1098/rsos.201789,Wang2021_phosphate_kinetics,Phosphate,Al-BC,time=2,2.86,0.22,q_t mg g^-1,contact_time_h,2.0,,,,,direct_tabulated_experimental,postfreeze_locked_primary,"Dryad 10.5061/dryad.3xsj3txf4, raw kinetics worksheet",3.0,fixed_physical_material
Wang2021,10.1098/rsos.201789,Wang2021_phosphate_kinetics,Phosphate,Ca-BC,time=2,7.75,0.12,q_t mg g^-1,contact_time_h,2.0,,,,,direct_tabulated_experimental,postfreeze_locked_primary,"Dryad 10.5061/dryad.3xsj3txf4, raw kinetics worksheet",3.0,fixed_physical_material
Wang2021,10.1098/rsos.201789,Wang2021_phosphate_kinetics,Phosphate,Fe-BC,time=2,6.49,0.22,q_t mg g^-1,contact_time_h,2.0,,,,,direct_tabulated_experimental,postfreeze_locked_primary,"Dryad 10.5061/dryad.3xsj3txf4, raw kinetics worksheet",3.0,fixed_physical_material
Wang2021,10.1098/rsos.201789,Wang2021_phosphate_kinetics,Phosphate,La-BC,time=2,9.87,0.02,q_t mg g^-1,contact_time_h,2.0,,,,,direct_tabulated_experimental,postfreeze_locked_primary,"Dryad 10.5061/dryad.3xsj3txf4, raw kinetics worksheet",3.0,fixed_physical_material
Wang2021,10.1098/rsos.201789,Wang2021_phosphate_kinetics,Phosphate,Mg-BC,time=2,7.38,0.01,q_t mg g^-1,contact_time_h,2.0,,,,,direct_tabulated_experimental,postfreeze_locked_primary,"Dryad 10.5061/dryad.3xsj3txf4, raw kinetics worksheet",3.0,fixed_physical_material
Wang2021,10.1098/rsos.201789,Wang2021_phosphate_kinetics,Phosphate,Al-BC,time=3,2.88,0.14,q_t mg g^-1,contact_time_h,3.0,,,,,direct_tabulated_experimental,postfreeze_locked_primary,"Dryad 10.5061/dryad.3xsj3txf4, raw kinetics worksheet",3.0,fixed_physical_material
Wang2021,10.1098/rsos.201789,Wang2021_phosphate_kinetics,Phosphate,Ca-BC,time=3,8.84,0.21,q_t mg g^-1,contact_time_h,3.0,,,,,direct_tabulated_experimental,postfreeze_locked_primary,"Dryad 10.5061/dryad.3xsj3txf4, raw kinetics worksheet",3.0,fixed_physical_material
Wang2021,10.1098/rsos.201789,Wang2021_phosphate_kinetics,Phosphate,Fe-BC,time=3,6.96,0.37,q_t mg g^-1,contact_time_h,3.0,,,,,direct_tabulated_experimental,postfreeze_locked_primary,"Dryad 10.5061/dryad.3xsj3txf4, raw kinetics worksheet",3.0,fixed_physical_material
Wang2021,10.1098/rsos.201789,Wang2021_phosphate_kinetics,Phosphate,La-BC,time=3,9.87,0.02,q_t mg g^-1,contact_time_h,3.0,,,,,direct_tabulated_experimental,postfreeze_locked_primary,"Dryad 10.5061/dryad.3xsj3txf4, raw kinetics worksheet",3.0,fixed_physical_material
Wang2021,10.1098/rsos.201789,Wang2021_phosphate_kinetics,Phosphate,Mg-BC,time=3,8.53,0.03,q_t mg g^-1,contact_time_h,3.0,,,,,direct_tabulated_experimental,postfreeze_locked_primary,"Dryad 10.5061/dryad.3xsj3txf4, raw kinetics worksheet",3.0,fixed_physical_material
Wang2021,10.1098/rsos.201789,Wang2021_phosphate_kinetics,Phosphate,Al-BC,time=4,3.45,0.15,q_t mg g^-1,contact_time_h,4.0,,,,,direct_tabulated_experimental,postfreeze_locked_primary,"Dryad 10.5061/dryad.3xsj3txf4, raw kinetics worksheet",3.0,fixed_physical_material
Wang2021,10.1098/rsos.201789,Wang2021_phosphate_kinetics,Phosphate,Ca-BC,time=4,9.31,0.04,q_t mg g^-1,contact_time_h,4.0,,,,,direct_tabulated_experimental,postfreeze_locked_primary,"Dryad 10.5061/dryad.3xsj3txf4, raw kinetics worksheet",3.0,fixed_physical_material
Wang2021,10.1098/rsos.201789,Wang2021_phosphate_kinetics,Phosphate,Fe-BC,time=4,7.18,0.3,q_t mg g^-1,contact_time_h,4.0,,,,,direct_tabulated_experimental,postfreeze_locked_primary,"Dryad 10.5061/dryad.3xsj3txf4, raw kinetics worksheet",3.0,fixed_physical_material
Wang2021,10.1098/rsos.201789,Wang2021_phosphate_kinetics,Phosphate,La-BC,time=4,9.88,0.02,q_t mg g^-1,contact_time_h,4.0,,,,,direct_tabulated_experimental,postfreeze_locked_primary,"Dryad 10.5061/dryad.3xsj3txf4, raw kinetics worksheet",3.0,fixed_physical_material
Wang2021,10.1098/rsos.201789,Wang2021_phosphate_kinetics,Phosphate,Mg-BC,time=4,8.93,0.04,q_t mg g^-1,contact_time_h,4.0,,,,,direct_tabulated_experimental,postfreeze_locked_primary,"Dryad 10.5061/dryad.3xsj3txf4, raw kinetics worksheet",3.0,fixed_physical_material
Wang2021,10.1098/rsos.201789,Wang2021_phosphate_kinetics,Phosphate,Al-BC,time=6,3.78,0.2,q_t mg g^-1,contact_time_h,6.0,,,,,direct_tabulated_experimental,postfreeze_locked_primary,"Dryad 10.5061/dryad.3xsj3txf4, raw kinetics worksheet",3.0,fixed_physical_material
Wang2021,10.1098/rsos.201789,Wang2021_phosphate_kinetics,Phosphate,Ca-BC,time=6,9.56,0.04,q_t mg g^-1,contact_time_h,6.0,,,,,direct_tabulated_experimental,postfreeze_locked_primary,"Dryad 10.5061/dryad.3xsj3txf4, raw kinetics worksheet",3.0,fixed_physical_material
Wang2021,10.1098/rsos.201789,Wang2021_phosphate_kinetics,Phosphate,Fe-BC,time=6,7.57,0.31,q_t mg g^-1,contact_time_h,6.0,,,,,direct_tabulated_experimental,postfreeze_locked_primary,"Dryad 10.5061/dryad.3xsj3txf4, raw kinetics worksheet",3.0,fixed_physical_material
Wang2021,10.1098/rsos.201789,Wang2021_phosphate_kinetics,Phosphate,La-BC,time=6,9.91,0.01,q_t mg g^-1,contact_time_h,6.0,,,,,direct_tabulated_experimental,postfreeze_locked_primary,"Dryad 10.5061/dryad.3xsj3txf4, raw kinetics worksheet",3.0,fixed_physical_material
Wang2021,10.1098/rsos.201789,Wang2021_phosphate_kinetics,Phosphate,Mg-BC,time=6,9.28,0.0,q_t mg g^-1,contact_time_h,6.0,,,,,direct_tabulated_experimental,postfreeze_locked_primary,"Dryad 10.5061/dryad.3xsj3txf4, raw kinetics worksheet",3.0,fixed_physical_material
Wang2021,10.1098/rsos.201789,Wang2021_phosphate_kinetics,Phosphate,Al-BC,time=8,4.05,0.24,q_t mg g^-1,contact_time_h,8.0,,,,,direct_tabulated_experimental,postfreeze_locked_primary,"Dryad 10.5061/dryad.3xsj3txf4, raw kinetics worksheet",3.0,fixed_physical_material
Wang2021,10.1098/rsos.201789,Wang2021_phosphate_kinetics,Phosphate,Ca-BC,time=8,9.62,0.06,q_t mg g^-1,contact_time_h,8.0,,,,,direct_tabulated_experimental,postfreeze_locked_primary,"Dryad 10.5061/dryad.3xsj3txf4, raw kinetics worksheet",3.0,fixed_physical_material
Wang2021,10.1098/rsos.201789,Wang2021_phosphate_kinetics,Phosphate,Fe-BC,time=8,8.06,0.06,q_t mg g^-1,contact_time_h,8.0,,,,,direct_tabulated_experimental,postfreeze_locked_primary,"Dryad 10.5061/dryad.3xsj3txf4, raw kinetics worksheet",3.0,fixed_physical_material
Wang2021,10.1098/rsos.201789,Wang2021_phosphate_kinetics,Phosphate,La-BC,time=8,9.89,0.02,q_t mg g^-1,contact_time_h,8.0,,,,,direct_tabulated_experimental,postfreeze_locked_primary,"Dryad 10.5061/dryad.3xsj3txf4, raw kinetics worksheet",3.0,fixed_physical_material
Wang2021,10.1098/rsos.201789,Wang2021_phosphate_kinetics,Phosphate,Mg-BC,time=8,9.54,0.03,q_t mg g^-1,contact_time_h,8.0,,,,,direct_tabulated_experimental,postfreeze_locked_primary,"Dryad 10.5061/dryad.3xsj3txf4, raw kinetics worksheet",3.0,fixed_physical_material
Wang2021,10.1098/rsos.201789,Wang2021_phosphate_kinetics,Phosphate,Al-BC,time=12,5.23,0.47,q_t mg g^-1,contact_time_h,12.0,,,,,direct_tabulated_experimental,postfreeze_locked_primary,"Dryad 10.5061/dryad.3xsj3txf4, raw kinetics worksheet",3.0,fixed_physical_material
Wang2021,10.1098/rsos.201789,Wang2021_phosphate_kinetics,Phosphate,Ca-BC,time=12,9.76,0.05,q_t mg g^-1,contact_time_h,12.0,,,,,direct_tabulated_experimental,postfreeze_locked_primary,"Dryad 10.5061/dryad.3xsj3txf4, raw kinetics worksheet",3.0,fixed_physical_material
Wang2021,10.1098/rsos.201789,Wang2021_phosphate_kinetics,Phosphate,Fe-BC,time=12,8.5,0.07,q_t mg g^-1,contact_time_h,12.0,,,,,direct_tabulated_experimental,postfreeze_locked_primary,"Dryad 10.5061/dryad.3xsj3txf4, raw kinetics worksheet",3.0,fixed_physical_material
Wang2021,10.1098/rsos.201789,Wang2021_phosphate_kinetics,Phosphate,La-BC,time=12,9.88,0.04,q_t mg g^-1,contact_time_h,12.0,,,,,direct_tabulated_experimental,postfreeze_locked_primary,"Dryad 10.5061/dryad.3xsj3txf4, raw kinetics worksheet",3.0,fixed_physical_material
Wang2021,10.1098/rsos.201789,Wang2021_phosphate_kinetics,Phosphate,Mg-BC,time=12,9.56,0.02,q_t mg g^-1,contact_time_h,12.0,,,,,direct_tabulated_experimental,postfreeze_locked_primary,"Dryad 10.5061/dryad.3xsj3txf4, raw kinetics worksheet",3.0,fixed_physical_material
Wang2021,10.1098/rsos.201789,Wang2021_phosphate_kinetics,Phosphate,Al-BC,time=24,6.55,0.37,q_t mg g^-1,contact_time_h,24.0,,,,,direct_tabulated_experimental,postfreeze_locked_primary,"Dryad 10.5061/dryad.3xsj3txf4, raw kinetics worksheet",3.0,fixed_physical_material
Wang2021,10.1098/rsos.201789,Wang2021_phosphate_kinetics,Phosphate,Ca-BC,time=24,9.79,0.06,q_t mg g^-1,contact_time_h,24.0,,,,,direct_tabulated_experimental,postfreeze_locked_primary,"Dryad 10.5061/dryad.3xsj3txf4, raw kinetics worksheet",3.0,fixed_physical_material
Wang2021,10.1098/rsos.201789,Wang2021_phosphate_kinetics,Phosphate,Fe-BC,time=24,8.82,0.16,q_t mg g^-1,contact_time_h,24.0,,,,,direct_tabulated_experimental,postfreeze_locked_primary,"Dryad 10.5061/dryad.3xsj3txf4, raw kinetics worksheet",3.0,fixed_physical_material
Wang2021,10.1098/rsos.201789,Wang2021_phosphate_kinetics,Phosphate,La-BC,time=24,9.91,0.01,q_t mg g^-1,contact_time_h,24.0,,,,,direct_tabulated_experimental,postfreeze_locked_primary,"Dryad 10.5061/dryad.3xsj3txf4, raw kinetics worksheet",3.0,fixed_physical_material
Wang2021,10.1098/rsos.201789,Wang2021_phosphate_kinetics,Phosphate,Mg-BC,time=24,9.86,0.02,q_t mg g^-1,contact_time_h,24.0,,,,,direct_tabulated_experimental,postfreeze_locked_primary,"Dryad 10.5061/dryad.3xsj3txf4, raw kinetics worksheet",3.0,fixed_physical_material
Wang2021,10.1098/rsos.201789,Wang2021_phosphate_kinetics,Phosphate,Al-BC,time=48,8.34,0.48,q_t mg g^-1,contact_time_h,48.0,,,,,direct_tabulated_experimental,postfreeze_locked_primary,"Dryad 10.5061/dryad.3xsj3txf4, raw kinetics worksheet",3.0,fixed_physical_material
Wang2021,10.1098/rsos.201789,Wang2021_phosphate_kinetics,Phosphate,Ca-BC,time=48,9.82,0.01,q_t mg g^-1,contact_time_h,48.0,,,,,direct_tabulated_experimental,postfreeze_locked_primary,"Dryad 10.5061/dryad.3xsj3txf4, raw kinetics worksheet",3.0,fixed_physical_material
Wang2021,10.1098/rsos.201789,Wang2021_phosphate_kinetics,Phosphate,Fe-BC,time=48,8.75,0.19,q_t mg g^-1,contact_time_h,48.0,,,,,direct_tabulated_experimental,postfreeze_locked_primary,"Dryad 10.5061/dryad.3xsj3txf4, raw kinetics worksheet",3.0,fixed_physical_material
Wang2021,10.1098/rsos.201789,Wang2021_phosphate_kinetics,Phosphate,La-BC,time=48,9.9,0.01,q_t mg g^-1,contact_time_h,48.0,,,,,direct_tabulated_experimental,postfreeze_locked_primary,"Dryad 10.5061/dryad.3xsj3txf4, raw kinetics worksheet",3.0,fixed_physical_material
Wang2021,10.1098/rsos.201789,Wang2021_phosphate_kinetics,Phosphate,Mg-BC,time=48,9.73,0.01,q_t mg g^-1,contact_time_h,48.0,,,,,direct_tabulated_experimental,postfreeze_locked_primary,"Dryad 10.5061/dryad.3xsj3txf4, raw kinetics worksheet",3.0,fixed_physical_material
Wang2021,10.1098/rsos.201789,Wang2021_phosphate_kinetics,Phosphate,Al-BC,time=72,9.25,0.01,q_t mg g^-1,contact_time_h,72.0,,,,,direct_tabulated_experimental,postfreeze_locked_primary,"Dryad 10.5061/dryad.3xsj3txf4, raw kinetics worksheet",3.0,fixed_physical_material
Wang2021,10.1098/rsos.201789,Wang2021_phosphate_kinetics,Phosphate,Ca-BC,time=72,9.83,0.01,q_t mg g^-1,contact_time_h,72.0,,,,,direct_tabulated_experimental,postfreeze_locked_primary,"Dryad 10.5061/dryad.3xsj3txf4, raw kinetics worksheet",3.0,fixed_physical_material
Wang2021,10.1098/rsos.201789,Wang2021_phosphate_kinetics,Phosphate,Fe-BC,time=72,8.75,0.02,q_t mg g^-1,contact_time_h,72.0,,,,,direct_tabulated_experimental,postfreeze_locked_primary,"Dryad 10.5061/dryad.3xsj3txf4, raw kinetics worksheet",3.0,fixed_physical_material
Wang2021,10.1098/rsos.201789,Wang2021_phosphate_kinetics,Phosphate,La-BC,time=72,9.91,0.02,q_t mg g^-1,contact_time_h,72.0,,,,,direct_tabulated_experimental,postfreeze_locked_primary,"Dryad 10.5061/dryad.3xsj3txf4, raw kinetics worksheet",3.0,fixed_physical_material
Wang2021,10.1098/rsos.201789,Wang2021_phosphate_kinetics,Phosphate,Mg-BC,time=72,9.82,0.01,q_t mg g^-1,contact_time_h,72.0,,,,,direct_tabulated_experimental,postfreeze_locked_primary,"Dryad 10.5061/dryad.3xsj3txf4, raw kinetics worksheet",3.0,fixed_physical_material
Padilla2023,10.1007/s42773-023-00263-5,Padilla2023_phosphate_initial_pH,Phosphate,PL1-500C,pH=4,13.550153227687295,0.38381403228164734,P sorbed mg g^-1,initial_pH,4.0,,,,,direct_tabulated_experimental,postfreeze_locked_primary,"Dryad 10.5061/dryad.pc866t1w7, Compiled_Data.xlsx Figure 4",3.0,fixed_physical_material
Padilla2023,10.1007/s42773-023-00263-5,Padilla2023_phosphate_initial_pH,Phosphate,PL1-700C,pH=4,13.942329649334013,0.14607050368629534,P sorbed mg g^-1,initial_pH,4.0,,,,,direct_tabulated_experimental,postfreeze_locked_primary,"Dryad 10.5061/dryad.pc866t1w7, Compiled_Data.xlsx Figure 4",3.0,fixed_physical_material
Padilla2023,10.1007/s42773-023-00263-5,Padilla2023_phosphate_initial_pH,Phosphate,PL1-900C,pH=4,1.0792730853449763,0.17435503798078364,P sorbed mg g^-1,initial_pH,4.0,,,,,direct_tabulated_experimental,postfreeze_locked_primary,"Dryad 10.5061/dryad.pc866t1w7, Compiled_Data.xlsx Figure 4",3.0,fixed_physical_material
Padilla2023,10.1007/s42773-023-00263-5,Padilla2023_phosphate_initial_pH,Phosphate,PL3-500C,pH=4,11.915200148049399,0.8044812936488455,P sorbed mg g^-1,initial_pH,4.0,,,,,direct_tabulated_experimental,postfreeze_locked_primary,"Dryad 10.5061/dryad.pc866t1w7, Compiled_Data.xlsx Figure 4",3.0,fixed_physical_material
Padilla2023,10.1007/s42773-023-00263-5,Padilla2023_phosphate_initial_pH,Phosphate,PL3-700C,pH=4,13.612003502748534,0.4132228878414233,P sorbed mg g^-1,initial_pH,4.0,,,,,direct_tabulated_experimental,postfreeze_locked_primary,"Dryad 10.5061/dryad.pc866t1w7, Compiled_Data.xlsx Figure 4",3.0,fixed_physical_material
Padilla2023,10.1007/s42773-023-00263-5,Padilla2023_phosphate_initial_pH,Phosphate,PL3-900C,pH=4,13.797437447617208,0.2638762613424314,P sorbed mg g^-1,initial_pH,4.0,,,,,direct_tabulated_experimental,postfreeze_locked_primary,"Dryad 10.5061/dryad.pc866t1w7, Compiled_Data.xlsx Figure 4",3.0,fixed_physical_material
Padilla2023,10.1007/s42773-023-00263-5,Padilla2023_phosphate_initial_pH,Phosphate,PL7-500C,pH=4,0.9505961520042282,0.23092836513773873,P sorbed mg g^-1,initial_pH,4.0,,,,,direct_tabulated_experimental,postfreeze_locked_primary,"Dryad 10.5061/dryad.pc866t1w7, Compiled_Data.xlsx Figure 4",3.0,fixed_physical_material
Padilla2023,10.1007/s42773-023-00263-5,Padilla2023_phosphate_initial_pH,Phosphate,PL7-700C,pH=4,6.5748057800696555,2.4204265348977296,P sorbed mg g^-1,initial_pH,4.0,,,,,direct_tabulated_experimental,postfreeze_locked_primary,"Dryad 10.5061/dryad.pc866t1w7, Compiled_Data.xlsx Figure 4",3.0,fixed_physical_material
Padilla2023,10.1007/s42773-023-00263-5,Padilla2023_phosphate_initial_pH,Phosphate,PL7-900C,pH=4,3.8028986021710973,0.937219211396465,P sorbed mg g^-1,initial_pH,4.0,,,,,direct_tabulated_experimental,postfreeze_locked_primary,"Dryad 10.5061/dryad.pc866t1w7, Compiled_Data.xlsx Figure 4",3.0,fixed_physical_material
Padilla2023,10.1007/s42773-023-00263-5,Padilla2023_phosphate_initial_pH,Phosphate,PL1-500C,pH=5,14.38046539222122,0.14456167427652275,P sorbed mg g^-1,initial_pH,5.0,,,,,direct_tabulated_experimental,postfreeze_locked_primary,"Dryad 10.5061/dryad.pc866t1w7, Compiled_Data.xlsx Figure 4",3.0,fixed_physical_material
Padilla2023,10.1007/s42773-023-00263-5,Padilla2023_phosphate_initial_pH,Phosphate,PL1-700C,pH=5,14.310930296239357,0.2559293366589103,P sorbed mg g^-1,initial_pH,5.0,,,,,direct_tabulated_experimental,postfreeze_locked_primary,"Dryad 10.5061/dryad.pc866t1w7, Compiled_Data.xlsx Figure 4",3.0,fixed_physical_material
Padilla2023,10.1007/s42773-023-00263-5,Padilla2023_phosphate_initial_pH,Phosphate,PL1-900C,pH=5,2.618554118195099,1.7421935189294067,P sorbed mg g^-1,initial_pH,5.0,,,,,direct_tabulated_experimental,postfreeze_locked_primary,"Dryad 10.5061/dryad.pc866t1w7, Compiled_Data.xlsx Figure 4",3.0,fixed_physical_material
Padilla2023,10.1007/s42773-023-00263-5,Padilla2023_phosphate_initial_pH,Phosphate,PL3-500C,pH=5,13.006781964068525,1.0199521008837196,P sorbed mg g^-1,initial_pH,5.0,,,,,direct_tabulated_experimental,postfreeze_locked_primary,"Dryad 10.5061/dryad.pc866t1w7, Compiled_Data.xlsx Figure 4",3.0,fixed_physical_material
Padilla2023,10.1007/s42773-023-00263-5,Padilla2023_phosphate_initial_pH,Phosphate,PL3-700C,pH=5,13.87337492108668,0.3076351111287227,P sorbed mg g^-1,initial_pH,5.0,,,,,direct_tabulated_experimental,postfreeze_locked_primary,"Dryad 10.5061/dryad.pc866t1w7, Compiled_Data.xlsx Figure 4",3.0,fixed_physical_material
Padilla2023,10.1007/s42773-023-00263-5,Padilla2023_phosphate_initial_pH,Phosphate,PL3-900C,pH=5,14.148616139746373,0.1888033940049776,P sorbed mg g^-1,initial_pH,5.0,,,,,direct_tabulated_experimental,postfreeze_locked_primary,"Dryad 10.5061/dryad.pc866t1w7, Compiled_Data.xlsx Figure 4",3.0,fixed_physical_material
Padilla2023,10.1007/s42773-023-00263-5,Padilla2023_phosphate_initial_pH,Phosphate,PL7-500C,pH=5,2.2059111315529307,0.7938935343605177,P sorbed mg g^-1,initial_pH,5.0,,,,,direct_tabulated_experimental,postfreeze_locked_primary,"Dryad 10.5061/dryad.pc866t1w7, Compiled_Data.xlsx Figure 4",3.0,fixed_physical_material
Padilla2023,10.1007/s42773-023-00263-5,Padilla2023_phosphate_initial_pH,Phosphate,PL7-700C,pH=5,7.652704971250901,2.6074776614485424,P sorbed mg g^-1,initial_pH,5.0,,,,,direct_tabulated_experimental,postfreeze_locked_primary,"Dryad 10.5061/dryad.pc866t1w7, Compiled_Data.xlsx Figure 4",3.0,fixed_physical_material
Padilla2023,10.1007/s42773-023-00263-5,Padilla2023_phosphate_initial_pH,Phosphate,PL7-900C,pH=5,8.248209881114047,1.6868930513087388,P sorbed mg g^-1,initial_pH,5.0,,,,,direct_tabulated_experimental,postfreeze_locked_primary,"Dryad 10.5061/dryad.pc866t1w7, Compiled_Data.xlsx Figure 4",3.0,fixed_physical_material
Padilla2023,10.1007/s42773-023-00263-5,Padilla2023_phosphate_initial_pH,Phosphate,PL1-500C,pH=6,14.521976332022115,0.16468524739571566,P sorbed mg g^-1,initial_pH,6.0,,,,,direct_tabulated_experimental,postfreeze_locked_primary,"Dryad 10.5061/dryad.pc866t1w7, Compiled_Data.xlsx Figure 4",3.0,fixed_physical_material
Padilla2023,10.1007/s42773-023-00263-5,Padilla2023_phosphate_initial_pH,Phosphate,PL1-700C,pH=6,14.559204549161914,0.15367179472866505,P sorbed mg g^-1,initial_pH,6.0,,,,,direct_tabulated_experimental,postfreeze_locked_primary,"Dryad 10.5061/dryad.pc866t1w7, Compiled_Data.xlsx Figure 4",3.0,fixed_physical_material
Padilla2023,10.1007/s42773-023-00263-5,Padilla2023_phosphate_initial_pH,Phosphate,PL1-900C,pH=6,3.4607947439652196,2.1233131124743703,P sorbed mg g^-1,initial_pH,6.0,,,,,direct_tabulated_experimental,postfreeze_locked_primary,"Dryad 10.5061/dryad.pc866t1w7, Compiled_Data.xlsx Figure 4",3.0,fixed_physical_material
Padilla2023,10.1007/s42773-023-00263-5,Padilla2023_phosphate_initial_pH,Phosphate,PL3-500C,pH=6,13.651558609405319,0.6211491992828814,P sorbed mg g^-1,initial_pH,6.0,,,,,direct_tabulated_experimental,postfreeze_locked_primary,"Dryad 10.5061/dryad.pc866t1w7, Compiled_Data.xlsx Figure 4",3.0,fixed_physical_material
Padilla2023,10.1007/s42773-023-00263-5,Padilla2023_phosphate_initial_pH,Phosphate,PL3-700C,pH=6,14.151012228448328,0.0557113660559936,P sorbed mg g^-1,initial_pH,6.0,,,,,direct_tabulated_experimental,postfreeze_locked_primary,"Dryad 10.5061/dryad.pc866t1w7, Compiled_Data.xlsx Figure 4",3.0,fixed_physical_material
Padilla2023,10.1007/s42773-023-00263-5,Padilla2023_phosphate_initial_pH,Phosphate,PL3-900C,pH=6,13.99460397625817,0.15279015498106305,P sorbed mg g^-1,initial_pH,6.0,,,,,direct_tabulated_experimental,postfreeze_locked_primary,"Dryad 10.5061/dryad.pc866t1w7, Compiled_Data.xlsx Figure 4",3.0,fixed_physical_material
Padilla2023,10.1007/s42773-023-00263-5,Padilla2023_phosphate_initial_pH,Phosphate,PL7-500C,pH=6,2.896821313368504,0.7207038338402466,P sorbed mg g^-1,initial_pH,6.0,,,,,direct_tabulated_experimental,postfreeze_locked_primary,"Dryad 10.5061/dryad.pc866t1w7, Compiled_Data.xlsx Figure 4",3.0,fixed_physical_material
Padilla2023,10.1007/s42773-023-00263-5,Padilla2023_phosphate_initial_pH,Phosphate,PL7-700C,pH=6,11.497995522975463,0.7796498570264059,P sorbed mg g^-1,initial_pH,6.0,,,,,direct_tabulated_experimental,postfreeze_locked_primary,"Dryad 10.5061/dryad.pc866t1w7, Compiled_Data.xlsx Figure 4",3.0,fixed_physical_material
Padilla2023,10.1007/s42773-023-00263-5,Padilla2023_phosphate_initial_pH,Phosphate,PL7-900C,pH=6,7.763358785543173,2.6735097472841445,P sorbed mg g^-1,initial_pH,6.0,,,,,direct_tabulated_experimental,postfreeze_locked_primary,"Dryad 10.5061/dryad.pc866t1w7, Compiled_Data.xlsx Figure 4",3.0,fixed_physical_material
Padilla2023,10.1007/s42773-023-00263-5,Padilla2023_phosphate_initial_pH,Phosphate,PL1-500C,pH=7,14.220102434844641,0.18174669858478446,P sorbed mg g^-1,initial_pH,7.0,,,,,direct_tabulated_experimental,postfreeze_locked_primary,"Dryad 10.5061/dryad.pc866t1w7, Compiled_Data.xlsx Figure 4",3.0,fixed_physical_material
Padilla2023,10.1007/s42773-023-00263-5,Padilla2023_phosphate_initial_pH,Phosphate,PL1-700C,pH=7,13.3002523146587,0.16422604166527321,P sorbed mg g^-1,initial_pH,7.0,,,,,direct_tabulated_experimental,postfreeze_locked_primary,"Dryad 10.5061/dryad.pc866t1w7, Compiled_Data.xlsx Figure 4",3.0,fixed_physical_material
Padilla2023,10.1007/s42773-023-00263-5,Padilla2023_phosphate_initial_pH,Phosphate,PL1-900C,pH=7,3.4294425969849303,1.0528901310060335,P sorbed mg g^-1,initial_pH,7.0,,,,,direct_tabulated_experimental,postfreeze_locked_primary,"Dryad 10.5061/dryad.pc866t1w7, Compiled_Data.xlsx Figure 4",3.0,fixed_physical_material
Padilla2023,10.1007/s42773-023-00263-5,Padilla2023_phosphate_initial_pH,Phosphate,PL3-500C,pH=7,14.068086960275435,0.16446909711902355,P sorbed mg g^-1,initial_pH,7.0,,,,,direct_tabulated_experimental,postfreeze_locked_primary,"Dryad 10.5061/dryad.pc866t1w7, Compiled_Data.xlsx Figure 4",3.0,fixed_physical_material
Padilla2023,10.1007/s42773-023-00263-5,Padilla2023_phosphate_initial_pH,Phosphate,PL3-700C,pH=7,13.649652154396817,0.3695804577235157,P sorbed mg g^-1,initial_pH,7.0,,,,,direct_tabulated_experimental,postfreeze_locked_primary,"Dryad 10.5061/dryad.pc866t1w7, Compiled_Data.xlsx Figure 4",3.0,fixed_physical_material
Padilla2023,10.1007/s42773-023-00263-5,Padilla2023_phosphate_initial_pH,Phosphate,PL3-900C,pH=7,13.235098753681138,0.6127107867947811,P sorbed mg g^-1,initial_pH,7.0,,,,,direct_tabulated_experimental,postfreeze_locked_primary,"Dryad 10.5061/dryad.pc866t1w7, Compiled_Data.xlsx Figure 4",3.0,fixed_physical_material
Padilla2023,10.1007/s42773-023-00263-5,Padilla2023_phosphate_initial_pH,Phosphate,PL7-500C,pH=7,4.785878282131286,0.987563887324876,P sorbed mg g^-1,initial_pH,7.0,,,,,direct_tabulated_experimental,postfreeze_locked_primary,"Dryad 10.5061/dryad.pc866t1w7, Compiled_Data.xlsx Figure 4",3.0,fixed_physical_material
Padilla2023,10.1007/s42773-023-00263-5,Padilla2023_phosphate_initial_pH,Phosphate,PL7-700C,pH=7,12.45434190171178,0.18514041346429336,P sorbed mg g^-1,initial_pH,7.0,,,,,direct_tabulated_experimental,postfreeze_locked_primary,"Dryad 10.5061/dryad.pc866t1w7, Compiled_Data.xlsx Figure 4",3.0,fixed_physical_material
Padilla2023,10.1007/s42773-023-00263-5,Padilla2023_phosphate_initial_pH,Phosphate,PL7-900C,pH=7,7.914455302534637,2.4060919935364495,P sorbed mg g^-1,initial_pH,7.0,,,,,direct_tabulated_experimental,postfreeze_locked_primary,"Dryad 10.5061/dryad.pc866t1w7, Compiled_Data.xlsx Figure 4",3.0,fixed_physical_material
Padilla2023,10.1007/s42773-023-00263-5,Padilla2023_phosphate_initial_pH,Phosphate,PL1-500C,pH=8,14.278883731314144,0.03692157836899627,P sorbed mg g^-1,initial_pH,8.0,,,,,direct_tabulated_experimental,postfreeze_locked_primary,"Dryad 10.5061/dryad.pc866t1w7, Compiled_Data.xlsx Figure 4",3.0,fixed_physical_material
Padilla2023,10.1007/s42773-023-00263-5,Padilla2023_phosphate_initial_pH,Phosphate,PL1-700C,pH=8,11.255195383910376,0.6943828658616331,P sorbed mg g^-1,initial_pH,8.0,,,,,direct_tabulated_experimental,postfreeze_locked_primary,"Dryad 10.5061/dryad.pc866t1w7, Compiled_Data.xlsx Figure 4",3.0,fixed_physical_material
Padilla2023,10.1007/s42773-023-00263-5,Padilla2023_phosphate_initial_pH,Phosphate,PL1-900C,pH=8,7.083231277923491,0.3439734736245615,P sorbed mg g^-1,initial_pH,8.0,,,,,direct_tabulated_experimental,postfreeze_locked_primary,"Dryad 10.5061/dryad.pc866t1w7, Compiled_Data.xlsx Figure 4",3.0,fixed_physical_material
Padilla2023,10.1007/s42773-023-00263-5,Padilla2023_phosphate_initial_pH,Phosphate,PL3-500C,pH=8,13.984123392306435,0.14366733413129124,P sorbed mg g^-1,initial_pH,8.0,,,,,direct_tabulated_experimental,postfreeze_locked_primary,"Dryad 10.5061/dryad.pc866t1w7, Compiled_Data.xlsx Figure 4",3.0,fixed_physical_material
Padilla2023,10.1007/s42773-023-00263-5,Padilla2023_phosphate_initial_pH,Phosphate,PL3-700C,pH=8,13.180873279895765,0.839113166509548,P sorbed mg g^-1,initial_pH,8.0,,,,,direct_tabulated_experimental,postfreeze_locked_primary,"Dryad 10.5061/dryad.pc866t1w7, Compiled_Data.xlsx Figure 4",3.0,fixed_physical_material
Padilla2023,10.1007/s42773-023-00263-5,Padilla2023_phosphate_initial_pH,Phosphate,PL3-900C,pH=8,12.562922025369716,0.39673834487422427,P sorbed mg g^-1,initial_pH,8.0,,,,,direct_tabulated_experimental,postfreeze_locked_primary,"Dryad 10.5061/dryad.pc866t1w7, Compiled_Data.xlsx Figure 4",3.0,fixed_physical_material
Padilla2023,10.1007/s42773-023-00263-5,Padilla2023_phosphate_initial_pH,Phosphate,PL7-500C,pH=8,5.993596031626638,0.9310450768751362,P sorbed mg g^-1,initial_pH,8.0,,,,,direct_tabulated_experimental,postfreeze_locked_primary,"Dryad 10.5061/dryad.pc866t1w7, Compiled_Data.xlsx Figure 4",3.0,fixed_physical_material
Padilla2023,10.1007/s42773-023-00263-5,Padilla2023_phosphate_initial_pH,Phosphate,PL7-700C,pH=8,10.500241348224595,0.8215918466378608,P sorbed mg g^-1,initial_pH,8.0,,,,,direct_tabulated_experimental,postfreeze_locked_primary,"Dryad 10.5061/dryad.pc866t1w7, Compiled_Data.xlsx Figure 4",3.0,fixed_physical_material
Padilla2023,10.1007/s42773-023-00263-5,Padilla2023_phosphate_initial_pH,Phosphate,PL7-900C,pH=8,8.909535058121024,2.0279912956608994,P sorbed mg g^-1,initial_pH,8.0,,,,,direct_tabulated_experimental,postfreeze_locked_primary,"Dryad 10.5061/dryad.pc866t1w7, Compiled_Data.xlsx Figure 4",3.0,fixed_physical_material
Ogbuagu2023,10.1039/D3EM00246B,Ogbuagu2023_Pb_coco_coir_concentration,Pb(II),Cococoir-300C,Ci=90.35118965,2.697564463,,Cs mg Pb g^-1,initial_Pb_concentration_mg_L,90.35118965,,,,,direct_tabulated_experimental,postfreeze_locked_primary,"Mendeley Data 10.17632/g86tgcy22j.1, Sorption isotherm data.csv",,fixed_physical_material
Ogbuagu2023,10.1039/D3EM00246B,Ogbuagu2023_Pb_coco_coir_concentration,Pb(II),Cococoir-300C,Ci=186.7036606,5.570464779,,Cs mg Pb g^-1,initial_Pb_concentration_mg_L,186.7036606,,,,,direct_tabulated_experimental,postfreeze_locked_primary,"Mendeley Data 10.17632/g86tgcy22j.1, Sorption isotherm data.csv",,fixed_physical_material
Ogbuagu2023,10.1039/D3EM00246B,Ogbuagu2023_Pb_coco_coir_concentration,Pb(II),Cococoir-300C,Ci=484.4238525,14.49638134,,Cs mg Pb g^-1,initial_Pb_concentration_mg_L,484.4238525,,,,,direct_tabulated_experimental,postfreeze_locked_primary,"Mendeley Data 10.17632/g86tgcy22j.1, Sorption isotherm data.csv",,fixed_physical_material
Ogbuagu2023,10.1039/D3EM00246B,Ogbuagu2023_Pb_coco_coir_concentration,Pb(II),Cococoir-300C,Ci=984.3380422,28.71429135,,Cs mg Pb g^-1,initial_Pb_concentration_mg_L,984.3380422,,,,,direct_tabulated_experimental,postfreeze_locked_primary,"Mendeley Data 10.17632/g86tgcy22j.1, Sorption isotherm data.csv",,fixed_physical_material
Ogbuagu2023,10.1039/D3EM00246B,Ogbuagu2023_Pb_coco_coir_concentration,Pb(II),Cococoir-300C,Ci=5451.330085,58.75025567,,Cs mg Pb g^-1,initial_Pb_concentration_mg_L,5451.330085,,,,,direct_tabulated_experimental,postfreeze_locked_primary,"Mendeley Data 10.17632/g86tgcy22j.1, Sorption isotherm data.csv",,fixed_physical_material
Ogbuagu2023,10.1039/D3EM00246B,Ogbuagu2023_Pb_coco_coir_concentration,Pb(II),Cococoir-350C,Ci=90.35118965,2.650437981,,Cs mg Pb g^-1,initial_Pb_concentration_mg_L,90.35118965,,,,,direct_tabulated_experimental,postfreeze_locked_primary,"Mendeley Data 10.17632/g86tgcy22j.1, Sorption isotherm data.csv",,fixed_physical_material
Ogbuagu2023,10.1039/D3EM00246B,Ogbuagu2023_Pb_coco_coir_concentration,Pb(II),Cococoir-350C,Ci=186.7036606,5.418634977,,Cs mg Pb g^-1,initial_Pb_concentration_mg_L,186.7036606,,,,,direct_tabulated_experimental,postfreeze_locked_primary,"Mendeley Data 10.17632/g86tgcy22j.1, Sorption isotherm data.csv",,fixed_physical_material
Ogbuagu2023,10.1039/D3EM00246B,Ogbuagu2023_Pb_coco_coir_concentration,Pb(II),Cococoir-350C,Ci=484.4238525,14.01247594,,Cs mg Pb g^-1,initial_Pb_concentration_mg_L,484.4238525,,,,,direct_tabulated_experimental,postfreeze_locked_primary,"Mendeley Data 10.17632/g86tgcy22j.1, Sorption isotherm data.csv",,fixed_physical_material
Ogbuagu2023,10.1039/D3EM00246B,Ogbuagu2023_Pb_coco_coir_concentration,Pb(II),Cococoir-350C,Ci=984.3380422,29.42615438,,Cs mg Pb g^-1,initial_Pb_concentration_mg_L,984.3380422,,,,,direct_tabulated_experimental,postfreeze_locked_primary,"Mendeley Data 10.17632/g86tgcy22j.1, Sorption isotherm data.csv",,fixed_physical_material
Ogbuagu2023,10.1039/D3EM00246B,Ogbuagu2023_Pb_coco_coir_concentration,Pb(II),Cococoir-350C,Ci=5451.330085,59.50779177,,Cs mg Pb g^-1,initial_Pb_concentration_mg_L,5451.330085,,,,,direct_tabulated_experimental,postfreeze_locked_primary,"Mendeley Data 10.17632/g86tgcy22j.1, Sorption isotherm data.csv",,fixed_physical_material
Ogbuagu2023,10.1039/D3EM00246B,Ogbuagu2023_Pb_coco_coir_concentration,Pb(II),Cococoir-400C,Ci=90.35118965,2.667162874,,Cs mg Pb g^-1,initial_Pb_concentration_mg_L,90.35118965,,,,,direct_tabulated_experimental,postfreeze_locked_primary,"Mendeley Data 10.17632/g86tgcy22j.1, Sorption isotherm data.csv",,fixed_physical_material
Ogbuagu2023,10.1039/D3EM00246B,Ogbuagu2023_Pb_coco_coir_concentration,Pb(II),Cococoir-400C,Ci=186.7036606,5.509003113,,Cs mg Pb g^-1,initial_Pb_concentration_mg_L,186.7036606,,,,,direct_tabulated_experimental,postfreeze_locked_primary,"Mendeley Data 10.17632/g86tgcy22j.1, Sorption isotherm data.csv",,fixed_physical_material
Ogbuagu2023,10.1039/D3EM00246B,Ogbuagu2023_Pb_coco_coir_concentration,Pb(II),Cococoir-400C,Ci=484.4238525,14.43328977,,Cs mg Pb g^-1,initial_Pb_concentration_mg_L,484.4238525,,,,,direct_tabulated_experimental,postfreeze_locked_primary,"Mendeley Data 10.17632/g86tgcy22j.1, Sorption isotherm data.csv",,fixed_physical_material
Ogbuagu2023,10.1039/D3EM00246B,Ogbuagu2023_Pb_coco_coir_concentration,Pb(II),Cococoir-400C,Ci=984.3380422,29.40559974,,Cs mg Pb g^-1,initial_Pb_concentration_mg_L,984.3380422,,,,,direct_tabulated_experimental,postfreeze_locked_primary,"Mendeley Data 10.17632/g86tgcy22j.1, Sorption isotherm data.csv",,fixed_physical_material
